Repository: atrodack/Propagator

Optical Propagation code

src code is in Propagator/Propagator

test.m in Propagator/examples runs the code

evaluations of run times in /Propagator/Evaluations

saved data for index of refraction vs. wavelength for materials in /Propagator/Database



Owners:
Alexander T. Rodack
Ph.D Candidate
University of Arizona

Justin M. Knight
Ph.D Candidate
University of Arizona

File: Database/Aluminium.txt
# this file is part of refractiveindex.info database
# refractiveindex.info database is in the public domain
# copyright and related rights waived via CC0 1.0

REFERENCES: "A. D. RakiÄ‡, A. B. DjuriÅ¡ic, J. M. Elazar, and M. L. Majewski. Optical properties of metallic films for vertical-cavity optoelectronic devices, <a href=\"http://dx.doi.org/10.1364/AO.37.005271\"><i>Appl. Opt.</i> <b>37</b>, 5271-5283 (1998)</a>"
COMMENTS: "Fit of the experimental data from several sources to Brendel-Bormann (BB) model"
DATA:
  - type: tabulated nk
    data: |
        0.2066 0.122846740621 2.2878524992
        0.21089508319 0.12766323937 2.34380200581
        0.215279458439 0.132638075903 2.40069491191
        0.219754982075 0.137780447014 2.45856466247
        0.224323549012 0.143101094237 2.51744498718
        0.228987093564 0.148612342484 2.57736980208
        0.233747590255 0.154328130258 2.63837311416
        0.238607054657 0.160264034101 2.70048892948
        0.243567544248 0.166437289906 2.76375116492
        0.248631159276 0.172866813664 2.82819356301
        0.253800043655 0.179573223987 2.8938496086
        0.259076385867 0.186578868465 2.96075244558
        0.264462419893 0.193907855581 3.0289347913
        0.269960426156 0.201586093411 3.09842884581
        0.275572732488 0.209641335877 3.16926619271
        0.281301715116 0.218103236684 3.2414776876
        0.287149799665 0.227003410362 3.31509333009
        0.293119462189 0.23637549904 3.3901421147
        0.299213230217 0.246255242528 3.46665185552
        0.305433683824 0.256680548133 3.54464897941
        0.311783456723 0.267691555141 3.62415828216
        0.318265237381 0.279330687127 3.70520264187
        0.324881770154 0.291642683088 3.78780268424
        0.331635856454 0.304674595797 3.87197639482
        0.338530355932 0.318475742693 3.9577386747
        0.345568187689 0.333097591082 4.04510083794
        0.352752331512 0.348593555506 4.13407005265
        0.360085829136 0.36501868105 4.2246487324
        0.367571785533 0.38242918251 4.31683389164
        0.375213370223 0.40088180634 4.41061648852
        0.383013818621 0.420432981139 4.50598079085
        0.390976433402 0.441137724284 4.60290381618
        0.399104585903 0.463048278801 4.70135491513
        0.407401717548 0.486212467254 4.80129558656
        0.415871341306 0.510671770022 4.90267963255
        0.42451704318 0.536459164782 5.00545377803
        0.433342483722 0.563596802793 5.10955889075
        0.442351399584 0.592093644475 5.21493193877
        0.451547605104 0.621943229657 5.32150881124
        0.460934993913 0.653121812831 5.4292281021
        0.470517540592 0.685587146407 5.53803591403
        0.480299302349 0.719278240973 5.64789168451
        0.49028442074 0.754116467921 5.75877496865
        0.50047712342 0.790008396569 5.87069304304
        0.510881725935 0.826850779326 5.98368912413
        0.521502633549 0.864538124501 6.09785093007
        0.532344343107 0.902973343951 6.21331925589
        0.543411444943 0.942082056657 6.33029617015
        0.554708624818 0.981831304254 6.4490523562
        0.56624066591 1.02225373683 6.56993296731
        0.578012450835 1.06347881745 6.69336105689
        0.590028963715 1.1057733467 6.81983702415
        0.602295292289 1.14959470086 6.94993128614
        0.614816630068 1.19566164222 7.08426499818
        0.627598278532 1.24504922419 7.22346907649
        0.640645649374 1.29931534855 7.36810319041
        0.653964266795 1.36066421788 7.51850073134
        0.667559769839 1.43213865299 7.67447901036
        0.681437914784 1.51779027773 7.83481498635
        0.695604577575 1.62266619156 7.99635410453
        0.710065756315 1.75222713279 8.15267647823
        0.724827573806 1.91052144009 8.29259788304
        0.739896280135 2.09647891709 8.39965903025
        0.755278255329 2.29890388833 8.4547767539
        0.770980012047 2.49334714318 8.44368443416
        0.787008198346 2.64561743502 8.36704341358
        0.803369600489 2.72349127944 8.24645006553
        0.820071145824 2.71103705761 8.11992069579
        0.837119905712 2.61596564261 8.02772059943
        0.854523098523 2.46478082946 7.99728212025
        0.872288092693 2.28972164363 8.03655549328
        0.890422409845 2.11679793746 8.13783713444
        0.908933727968 1.96100825745 8.28647676114
        0.927829884674 1.8278962783 8.46796644208
        0.947118880514 1.71735276624 8.67111122492
        0.966808882365 1.62680472747 8.88837171746
        0.986908226887 1.55306618966 9.11507096386
        1.00742542406 1.49316794145 9.34846325893
        1.02836916076 1.44462731533 9.58700960496
        1.0497483045 1.40546877376 9.82989388106
        1.07157190709 1.37415565333 10.0767222422
        1.09384920857 1.34950329164 10.3273430211
        1.11658964103 1.33059968936 10.5817408634
        1.13980283269 1.31674085707 10.8399752049
        1.16349861191 1.3073807396 11.1021448578
        1.18768701137 1.30209335641 11.3683678742
        1.21237827235 1.30054448596 11.6387703118
        1.237582849 1.30247056289 11.9134801698
        1.26331141285 1.30766293993 12.1926243006
        1.28957485725 1.31595611267 12.4763270151
        1.31638430203 1.32721886693 12.7647096249
        1.34375109819 1.34134758426 13.0578904823
        1.37168683271 1.35826114602 13.3559852631
        1.40020333347 1.37789702659 13.6591073453
        1.42931267422 1.40020827547 13.9673682052
        1.45902717974 1.42516116713 14.2808777875
        1.48935943101 1.45273335536 14.59974483
        1.52032227059 1.48291241079 14.9240771363
        1.55192880799 1.51569465093 15.2539817956
        1.58419242529 1.55108419495 15.5895653531
        1.61712678277 1.58909219173 15.9309339374
        1.65074582469 1.62973618228 16.2781933486
        1.6850637852 1.6730395668 16.6314491137
        1.72009519439 1.71903115353 16.9908065152
        1.75585488439 1.76774477148 17.356370595
        1.7923579957 1.81921893348 17.7282461402
        1.82961998359 1.87349653834 18.1065376524
        1.86765662461 1.93062460372 18.4913493038
        1.90648402331 1.99065402252 18.8827848838
        1.94611861905 2.0536393373 19.2809477359
        1.98657719294 2.11963852802 19.6859406885
        2.02787687497 2.18871280917 20.0978659816
        2.07003515123 2.26092643313 20.5168251881
        2.11306987137 2.33634649686 20.9429191351
        2.15699925609 2.41504274957 21.3762478222
        2.2018419049 2.49708739927 21.8169103416
        2.24761680399 2.58255491623 22.2650047988
        2.29434333425 2.67152183188 22.7206282364
        2.34204127949 2.76406653149 23.1838765617
        2.39073083481 2.86026903944 23.6548444798
        2.44043261516 2.96021079591 24.1336254333
        2.49116766405 3.06397442393 24.6203115503
        2.54295746248 3.17164348604 25.114993603
        2.59582393804 3.28330222977 25.6177609772
        2.64978947414 3.39903532142 26.1287016561
        2.70487691958 3.51892756799 26.6479022196
        2.76110959812 3.64306362677 27.1754478621
        2.81851131845 3.77152770315 27.7114224299
        2.8771063842 3.90440323655 28.2559084822
        2.93691960427 4.04177257547 28.8089873774
        2.99797630331 4.18371664239 29.3707393872
        3.06030233246 4.33031458995 29.9412438429
        3.1239240803 4.48164345005 30.5205793145
        3.188868484 4.63777777801 31.1088238278
        3.25516304072 4.79878929429 31.7060551214
        3.32283581931 4.96474652702 32.3123509463
        3.39191547211 5.13571445874 32.9277894117
        3.46243124716 5.3117541816 33.5524493798
        3.53441300053 5.49292256588 34.1864109106
        3.60789120897 5.67927194695 34.829755761
        3.68289698284 5.87084983687 35.4825679384
        3.75946207926 6.06769866707 36.1449343106
        3.83761891556 6.26985556939 36.8169452721
        3.91740058299 6.4773522031 37.4986954682
        3.99884086078 6.6902146363 38.1902845733
        4.08197423038 6.90846329018 38.8918181236
        4.1668358901 7.13211295542 39.6034084007
        4.25346176999 7.36117288966 40.3251753601
        4.34188854708 7.59564700545 41.0572476008
        4.43215366088 7.83553415787 41.7997633679
        4.52429532923 8.08082854042 42.5528715791
        4.61835256454 8.33152019749 43.3167328656
        4.71436519021 8.58759566082 44.0915206146
        4.81237385758 8.84903871599 44.8774220006
        4.91242006309 9.11583130396 45.6746389906
        5.01454616587 9.38795456074 46.4833893057
        5.11879540566 9.66538999618 47.3039073236
        5.22521192114 9.94812081105 48.1364449016
        5.3338407686 10.2361333486 48.9812721034
        5.44472794102 10.5294186743 49.8386778074
        5.55792038754 10.8279742751 50.7089701815
        5.67346603336 11.1318058656 51.5924770013
        5.79141379999 11.4409292866 52.489545799
        5.91181362602 11.755372479 53.400543823
        6.0347164882 12.0751775109 54.3258577976
        6.16017442306 12.4004026381 55.2658934693
        6.28824054896 12.7311243705 56.2210749328
        6.41896908852 13.0674395201 57.1918437304
        6.55241539166 13.4094672024 58.1786577242
        6.68863595894 13.7573507641 59.1819897428
        6.82768846557 14.1112596082 60.2023260089
        6.96963178576 14.4713908912 61.2401643569
        7.11452601772 14.837971065 62.296012256
        7.26243250901 15.2112572405 63.3703846539
        7.41341388261 15.5915383519 64.4638016636
        7.56753406337 15.9791361024 65.576786115
        7.72485830511 16.3744056768 66.7098609976
        7.88545321822 16.7777362097 67.8635468221
        8.04938679789 17.1895510009 69.038358928
        8.21672845289 17.610307475 70.2348047678
        8.38754903495 18.0404968862 71.453381195
        8.56192086874 18.4806437697 72.6945717862
        8.73991778256 18.9313051512 73.9588442218
        8.92161513952 19.3930695216 75.2466477525
        9.10708986948 19.8665555936 76.5584107735
        9.29642050165 20.3524108547 77.8945385272
        9.48968719778 20.8513099354 79.2554109523
        9.68697178616 21.3639528126 80.6413806933
        9.88835779621 21.8910628682 82.0527712826
        10.0939304939 22.433384824 83.4898755046
        10.3037769178 22.9916825745 84.9529539454
        10.517985916 23.5667369381 86.4422337336
        10.7366481837 24.159343346 87.9579074706
        10.9598563014 24.7703094881 89.5001323503
        11.1877047746 25.4004529335 91.0690294634
        11.4202900733 26.0505987406 92.6646832803
        11.6577106731 26.721577072 94.2871413084
        11.9000670968 27.4142208262 95.936413913
        12.1474619572 28.1293632962 97.6124742965
        12.4 28.8678358661 99.3152586247
